Repository: mwitman1/HEAhydrideML

Starting point is the cleaned ML-ready HydPARK database: HYDPARK_ML_ready.csv (from https://pubs.acs.org/doi/abs/10.1021/acs.jpclett.9b02971)
Pre-extracted MP data is in ElementalH_Ef_MP.csv (to reproduce you will need your own API key)
Main jupyter notebook is metal_hydride_ML_v2.ipynb which contains:
- Models to reproduce the previous paper (note models need to be retrained from scratch due to file size limitations on free github)
- Models trained with augmented data (some new HEA data) and new features extracted from MP
- All subsequent analysis and plotting functions to reproduce HEA hydride paper (xxxxx)

File: experiments/AlTiVCr_PCT.csv
Conc. wt% H,"P(eq.), bar","T, K"
0.012936422,0.124797005,571.6576
0.048635448,1.4145601,571.6740
0.098180388,2.5616439,571.6842
0.241717182,3.39811625,571.6887
0.348472263,4.13942435,571.6774
0.471222265,4.734438,571.6583
0.562157012,5.0111155,571.5953
0.668937345,5.52093965,571.6576
0.795741732,5.73856475,571.6576
0.87812047,6.41028695,571.5953
0.936063479,7.547066,571.6576
0.965638041,11.251792,571.6576
0.984801321,15.2845925,571.5642
0.998285828,20.8036255,571.5953
1.007337683,32.634184,571.6576
1.018855956,45.715322,571.5953
1.028181735,64.5794005,571.5642
1.034408663,88.0554725,571.5953
1.039740839,103.3999825,571.5953
1.045688017,125.175175,571.5953
1.05092274,134.08193,571.6576

File: experiments/TiVZrNbHf_PCT.csv
"Conc, wt%","P(eq.), bar","T, K"
0.01915,0.012855,578.1338
0.0687,0.020449,578.1338
0.11702,0.038437,577.9643
0.15741,0.056565,578.1650
0.32531,0.068878,578.1650
0.58689,0.076796,578.2273
0.84328,0.090374,578.2273
1.11957,0.108001,578.1650
1.38672,0.139825,578.1338
1.60947,0.247083,578.1338
1.68139,0.402829,578.1338
1.70051,0.721431,578.1027
1.71947,1.039992,578.1027
1.75786,1.462863,578.1027
1.77309,1.988292,578.0716
1.79765,2.944491,578.0716
1.82401,5.885257,578.0716
1.8473,9.705931,577.9825
1.88215,19.019963,577.8505
1.92328,29.442565,578.0716
1.98427,51.863456,578.0716
2.03973,81.304963,578.1027
2.08208,113.726421,578.1027
2.13952,145.345023,578.0716
